Repository: sakuraChick/ntu-mse-course-helper

## Documents

MS1017 lab report: [MS1017_20260922_lab_report.md](/doc/MS1017_20260922_lab_report.md)

## General

### Boltzmann Distribution

$$A = A_0 e^{\frac{-E}{const \space T}}$$

Functions provided for calculating $A$, $E$ and $T$.

### Gaussian Elimination

$$\begin{bmatrix}
a & b & c \\
d & e & f \\
g & h & i \end{bmatrix}
\longrightarrow
\begin{bmatrix}
a & b & c \\
0 & j & k \\
0 & 0 & l \end{bmatrix}$$
To upper triangular form (or row echelon form). $A\rightarrow U$.

## MS1017

### Bragg's Law

$$n \lambda = 2d_{hkl}sin \theta$$

This formula determines $d_{hkl}$ by receiving constructive wave where the difference in distance between two waves is the times of $d_{hkl}$.

$$d_{hkl} = \frac{a}{\sqrt{h^2 + k^2 + l^2}}$$

Shows the distance from point $(0, 0, 0)$ to plane $hx + ky + lz = a$

### Arrhenius's Law

This is a _inheritance_ of Boltzmann distribution.

$$\frac{n}{N} = \exp{\frac{-Q_v}{k_bT}}$$

### Fick's Law

File: doc/MS1017_20260922_lab_report.md
## General

Four samples: A, B, C, D

![Image of four samples](/figure/general.png)

| Sample | Gauge Length (mm) | Gauge Width (mm) | Gauge Thickness (mm) | Young's Modulus (GPa) | Yield Stress (MPa) | Tensile Strength (MPa) | Fracture Stress(MPa) | Ductility (%EL) | Toughness (MPa) |
|:------:|:-----------------:|:----------------:|:--------------------:|:---------------------:|:------------------:|:----------------------:|:--------------------:|:---------------:|:---------------:|
|   A    |       76.2        |       3.14       |         1.32         |        283.40         |       288.45       |         392.93         |        160.80        |     6.15066     |    21.65030     |
|   B    |       76.2        |       3.15       |         1.94         |        119.25         |       146.34       |         195.55         |         N/A          |     4.57047     |     6.27012     |
|   C    |       76.2        |       3.14       |         1.19         |        155.66         |       292.49       |         372.18         |        281.00        |     6.49646     |    22.26698     |
|   D    |       76.2        |       3.17       |         1.00         |        300.44         |       544.13       |        1604.22         |       1481.58        |     2.38609     |    27.82479     |

## Sample A

![Sample A within yield](/figure/a_yield.png)

Likely material: stainless steel
Reason:
- Tensile strength between B and D

## Sample B

![Sample B within yield](/figure/b_yield.png)

Likely material: low-carbon steel
Reason:
- Very low tensile strength compared to A and D
- Less brittle

## Sample C

![Sample C within yield](/figure/c_yield.png)

Likely material: brass

Reason:
- Yellow appearance
- Tensile strength close to that of brass instead of copper

## Sample D

![Sample D within yield](/figure/d_yield.png)

Likely material: high-carbon steel

Reason:
- Very high tensile strength
- Low ductility -> brittleness
